Repository: LalitYadav07/Impurity_detection_GSAS_ver6

---
title: RADAR-PD
emoji: "\U0001F52C"
colorFrom: green
colorTo: blue
sdk: docker
app_file: app.py

pinned: false
---

# RADAR-PD

RADAR-PD, Residual-Aware Deep-learning-Assisted Refinement for Powder Diffraction, is a GSAS-II based phase-discovery workflow for powder diffraction. It combines machine-learning candidate screening, lattice nudging, and sequential Rietveld refinement to identify and quantify impurity phases.

The app supports neutron CW, neutron TOF, and laboratory X-ray workflows. It can run with a known main phase CIF or in no-main discovery mode, and it includes tools for sample-environment handling, manual ignored regions, and automatic Al/Cu/V reference peak masking.

## Quick Start On Hugging Face

Use the hosted Space:

`https://huggingface.co/spaces/Lalityadav07/phase_detection`

1. Choose `Neutron` or `X-ray`.
2. Select a database mode. Use `Original` for the built-in database, or choose a custom augmented/mini pack if one has been built.
3. Set `Example Mode` to a demo, or leave it as `None` and upload your own diffraction data.
4. Upload an instrument parameter file. For X-ray CW screening, you can use the built-in Cu K-alpha lab PXRD preset when appropriate.
5. Optionally upload a main CIF. If omitted, the pipeline starts from Stage 0 discovery.
6. Enter allowed chemistry and sample-environment elements.
7. Configure fit windows or ignored regions if needed.
8. Click `RUN PIPELINE`.

Outputs are written under `runs/<run_name>/` and can be browsed from the app after the run starts.

# Linux
pixi run setup-linux

# Windows PowerShell
pixi run setup-win
```

The setup scripts install dependencies, prepare GSAS-II, and build or link the numerical binaries needed by GSAS-II.

## Run The GUI Locally

```bash
pixi run ui
```

The default Streamlit URL is:

`http://localhost:8501`

If you need a different port:

```bash
pixi run streamlit run app.py --server.port 8503 --server.address 0.0.0.0
```

## Run From The CLI

Validate the example configuration:

```bash
pixi run cli-test
```

Run all datasets from a config:

```bash
pixi run cli-run
```

Run a specific config and dataset:

```bash
pixi run python scripts/gsas_complete_pipeline_nomain.py \
  --config /path/to/pipeline_config.yaml \
  --dataset my_dataset
```

Dry-run a custom config:

```bash
pixi run python scripts/gsas_complete_pipeline_nomain.py \
  --config /path/to/pipeline_config.yaml \
  --dry-run
```

GUI-created runs save the generated config at:

`runs/<run_name>/pipeline_config.yaml`

That file can be reused directly from the CLI.

## Inputs

Required:

- Diffraction data: `.dat`, `.xye`, `.gsa`, or `.fxye`.
- Instrument parameters: GSAS-II `.instprm`, or a supported profile format that the app can normalize to `.instprm`.

## Database Modes

The app has separate neutron and X-ray database roots. The radiation selector controls which database is active.

Available modes:

- `Original`: built-in database for the selected radiation source.
- `Augmented Pack`: built-in database plus user-provided CIFs.
- `Mini Pack`: standalone user-provided CIF database.

Custom packs are stored under:

`data/user_db_packs/<pack_name>/<neutron_or_xray>/`

Use `Build Custom Pack` in the GUI to create a pack from CIF uploads. Successful builds are auto-selected for subsequent runs.

## Sample Environment And Peak Masks

`Hardware / SE` and `Auto-mask reference/can Bragg peaks` are related but separate.

`Hardware / SE` controls chemistry filtering. For example, putting `Al` there allows pure Al or allowed Al-oxide sample-environment phases without letting Al mix into host-chemistry candidates.

`Auto-mask reference/can Bragg peaks` controls data masking. It computes Bragg peak positions from bundled reference structures and the actual instrument file, then excludes those regions before refinement and ML residual screening.

Supported bundled presets:

- `Al_fcc`
- `Cu_fcc`
- `V_bcc`

Width controls:

- `Auto from instrument profile`: uses profile terms from the instrument file, plus tolerance for reference-cell, alloying, and zero-offset mismatch.
- `Fixed half-width`: uses the same user-provided half-width for every generated peak.
- `d tolerance (%)`: widens masks for cell mismatch or alloy shifts.
- `Zero tolerance`: widens masks for residual center-position mismatch.
- `Min/Max half-width`: clamps generated windows to avoid masks that are too narrow or too broad.
- `Also mask Cu K-beta positions`: useful for Cu-anode lab X-ray data.

The audit file is written to:

`runs/<run_name>/Technical/Logs/reference_phase_exclusions.json`

It records generated centers, windows, hkl values, instrument parameters, and warnings.

### Database missing

The built-in databases are not stored fully in Git. In the GUI, use the database download/install panel or build/select a custom pack. Locally, the expected built-in database roots are:

- `data/database_neutron/`
- `data/database_xray/`

File: examples/Mn3GeNx/Mn3GeNx_I4mcm_higher_sym.cif

#======================================================================
# CRYSTAL DATA
#----------------------------------------------------------------------
data_VESTA_phase_1

_chemical_name_common                  'New structure'
_cell_length_a                         5.498760
_cell_length_b                         5.498760
_cell_length_c                         7.979150
_cell_angle_alpha                      90.000000
_cell_angle_beta                       90.000000
_cell_angle_gamma                      90.000000
_cell_volume                           241.260478
_space_group_name_H-M_alt              'I 4/m c m'
_space_group_IT_number                 140

loop_
_space_group_symop_operation_xyz
   'x, y, z'
   '-x, -y, -z'
   '-x, -y, z'
   'x, y, -z'
   '-y, x, z'
   'y, -x, -z'
   'y, -x, z'
   '-y, x, -z'
   '-x, y, -z+1/2'
   'x, -y, z+1/2'
   'x, -y, -z+1/2'
   '-x, y, z+1/2'
   'y, x, -z+1/2'
   '-y, -x, z+1/2'
   '-y, -x, -z+1/2'
   'y, x, z+1/2'
   'x+1/2, y+1/2, z+1/2'
   '-x+1/2, -y+1/2, -z+1/2'
   '-x+1/2, -y+1/2, z+1/2'
   'x+1/2, y+1/2, -z+1/2'
   '-y+1/2, x+1/2, z+1/2'
   'y+1/2, -x+1/2, -z+1/2'
   'y+1/2, -x+1/2, z+1/2'
   '-y+1/2, x+1/2, -z+1/2'
   '-x+1/2, y+1/2, -z'
   'x+1/2, -y+1/2, z'
   'x+1/2, -y+1/2, -z'
   '-x+1/2, y+1/2, z'
   'y+1/2, x+1/2, -z'
   '-y+1/2, -x+1/2, z'
   '-y+1/2, -x+1/2, -z'
   'y+1/2, x+1/2, z'

loop_
   _atom_site_label
   _atom_site_occupancy
   _atom_site_fract_x
   _atom_site_fract_y
   _atom_site_fract_z
   _atom_site_adp_type
   _atom_site_U_iso_or_equiv
   _atom_site_type_symbol
   Mn1        1.0     0.263459     0.763459     0.000000    Uiso  0.050000 Mn
   Mn2        1.0     0.000000     0.000000     0.250000    Uiso  0.050000 Mn
   Ge1        1.0     0.000000     0.500000     0.250000    Uiso  0.050000 Ge
   N1         1.0     0.000000     0.000000     0.000000    Uiso  0.050000 N

File: examples/Mn3GeNx/Mn3GeNx_sync_refined_no_disorder.cif

#======================================================================
# CRYSTAL DATA
#----------------------------------------------------------------------
data_VESTA_phase_1

_chemical_name_common                  ''
_cell_length_a                         5.4656(2)
_cell_length_b                         5.4656(2)
_cell_length_c                         7.9482(5)
_cell_angle_alpha                      90.000000
_cell_angle_beta                       90.000000
_cell_angle_gamma                      90.000000
_cell_volume                           237.434865
_space_group_name_H-M_alt              'P 4/m m m'
_space_group_IT_number                 123

loop_
_space_group_symop_operation_xyz
   'x, y, z'
   '-x, -y, -z'
   '-x, -y, z'
   'x, y, -z'
   '-y, x, z'
   'y, -x, -z'
   'y, -x, z'
   '-y, x, -z'
   '-x, y, -z'
   'x, -y, z'
   'x, -y, -z'
   '-x, y, z'
   'y, x, -z'
   '-y, -x, z'
   '-y, -x, -z'
   'y, x, z'

loop_
   _atom_site_label
   _atom_site_occupancy
   _atom_site_fract_x
   _atom_site_fract_y
   _atom_site_fract_z
   _atom_site_adp_type
   _atom_site_B_iso_or_equiv
   _atom_site_type_symbol
   Mn1        1.0     0.000000     0.000000     0.250000    Biso  2.200000 Mn
   Mn2        1.0     0.250000     0.750000     0.000000    Biso  0.910000 Mn
   Ge1        1.0     0.000000     0.500000     0.2397(7)   Biso  0.270000 Ge
   N1         1.0     0.000000     0.000000     0.000000    Biso  2.000000 N
   N2         1.0     0.500000     0.500000     0.000000    Biso  ? N
   Mn3        1.0     0.250000     0.250000     0.500000    Biso  6.600000 Mn
   Mn4        1.0     0.500000     0.500000     0.250000    Biso  3.200000 Mn
   N3         1.0     0.000000     0.000000     0.500000    Biso  7.000000 N
   N4         1.0     0.500000     0.500000     0.500000    Biso  1.000000 N
