Repository: LalitYadav07/Impurity_detection_GSAS_ver6

---
title: RADAR-PD
emoji: "\U0001F52C"
colorFrom: green
colorTo: blue
sdk: docker
app_file: app.py

pinned: false
---

# RADAR-PD

RADAR-PD, Residual-Aware Deep-learning-Assisted Refinement for Powder Diffraction, is a GSAS-II based phase-discovery workflow for powder diffraction. It combines machine-learning candidate screening, lattice nudging, and sequential Rietveld refinement to identify and quantify impurity phases.

The app supports neutron CW, neutron TOF, and laboratory X-ray workflows. It can run with a known main phase CIF or in no-main discovery mode, and it includes tools for sample-environment handling, manual ignored regions, and automatic Al/Cu/V reference peak masking.

## Quick Start On Hugging Face

Use the hosted Space:

`https://huggingface.co/spaces/Lalityadav07/phase_detection`

1. Choose `Neutron` or `X-ray`.
2. Select a database mode. Use `Original` for the built-in database, or choose a custom augmented/mini pack if one has been built.
3. Set `Example Mode` to a demo, or leave it as `None` and upload your own diffraction data.
4. Upload an instrument parameter file. For X-ray CW screening, you can use the built-in Cu K-alpha lab PXRD preset when appropriate.
5. Optionally upload a main CIF. If omitted, the pipeline starts from Stage 0 discovery.
6. Enter allowed chemistry and sample-environment elements.
7. Configure fit windows or ignored regions if needed.
8. Click `RUN PIPELINE`.

Outputs are written under `runs/<run_name>/` and can be browsed from the app after the run starts.

# Linux
pixi run setup-linux

# Windows PowerShell
pixi run setup-win
```

The setup scripts install dependencies, prepare GSAS-II, and build or link the numerical binaries needed by GSAS-II.

## Run The GUI Locally

```bash
pixi run ui
```

The default Streamlit URL is:

`http://localhost:8501`

If you need a different port:

```bash
pixi run streamlit run app.py --server.port 8503 --server.address 0.0.0.0
```

## Run From The CLI

Validate the example configuration:

```bash
pixi run cli-test
```

Run all datasets from a config:

```bash
pixi run cli-run
```

Run a specific config and dataset:

```bash
pixi run python scripts/gsas_complete_pipeline_nomain.py \
  --config /path/to/pipeline_config.yaml \
  --dataset my_dataset
```

Dry-run a custom config:

```bash
pixi run python scripts/gsas_complete_pipeline_nomain.py \
  --config /path/to/pipeline_config.yaml \
  --dry-run
```

GUI-created runs save the generated config at:

`runs/<run_name>/pipeline_config.yaml`

That file can be reused directly from the CLI.

## Inputs

Required:

- Diffraction data: `.dat`, `.xye`, `.gsa`, or `.fxye`.
- Instrument parameters: GSAS-II `.instprm`, or a supported profile format that the app can normalize to `.instprm`.

## Database Modes

The app has separate neutron and X-ray database roots. The radiation selector controls which database is active.

Available modes:

- `Original`: built-in database for the selected radiation source.
- `Augmented Pack`: built-in database plus user-provided CIFs.
- `Mini Pack`: standalone user-provided CIF database.

Custom packs are stored under:

`data/user_db_packs/<pack_name>/<neutron_or_xray>/`

Use `Build Custom Pack` in the GUI to create a pack from CIF uploads. Successful builds are auto-selected for subsequent runs.

## Sample Environment And Peak Masks

`Hardware / SE` and `Auto-mask reference/can Bragg peaks` are related but separate.

`Hardware / SE` controls chemistry filtering. For example, putting `Al` there allows pure Al or allowed Al-oxide sample-environment phases without letting Al mix into host-chemistry candidates.

`Auto-mask reference/can Bragg peaks` controls data masking. It computes Bragg peak positions from bundled reference structures and the actual instrument file, then excludes those regions before refinement and ML residual screening.

Supported bundled presets:

- `Al_fcc`
- `Cu_fcc`
- `V_bcc`

Width controls:

- `Auto from instrument profile`: uses profile terms from the instrument file, plus tolerance for reference-cell, alloying, and zero-offset mismatch.
- `Fixed half-width`: uses the same user-provided half-width for every generated peak.
- `d tolerance (%)`: widens masks for cell mismatch or alloy shifts.
- `Zero tolerance`: widens masks for residual center-position mismatch.
- `Min/Max half-width`: clamps generated windows to avoid masks that are too narrow or too broad.
- `Also mask Cu K-beta positions`: useful for Cu-anode lab X-ray data.

The audit file is written to:

`runs/<run_name>/Technical/Logs/reference_phase_exclusions.json`

It records generated centers, windows, hkl values, instrument parameters, and warnings.

### Database missing

The built-in databases are not stored fully in Git. In the GUI, use the database download/install panel or build/select a custom pack. Locally, the expected built-in database roots are:

- `data/database_neutron/`
- `data/database_xray/`

File: examples/four_phase/Ce O2.cif

#(C) 2021 by FIZ Karlsruhe - Leibniz Institute for Information Infrastructure.  All rights reserved.
data_156250-ICSD
_database_code_ICSD 156250
_audit_creation_date 2007-08-01
_audit_update_record 2013-02-01
_chemical_name_common 'Cerium(IV) oxide'
_chemical_formula_structural 'Ce O2'
_chemical_formula_sum 'Ce1 O2'
_chemical_name_structure_type Fluorite#CaF2
_exptl_crystal_density_diffrn 7.21
_citation_title
'Electrical conductivity and defect structure of (Ce O2)-(Zn O) system'
loop_
_citation_id
_citation_journal_full
_citation_year
_citation_journal_volume
_citation_page_first
_citation_page_last
_citation_journal_id_ASTM
primary 'Electronic Materials Letters' 2006 2 53 58 EMLLAE
loop_
_citation_author_citation_id
_citation_author_name
primary 'Lee Sung Wook'
primary 'Kim Dojin'
primary 'Won Huijun'
primary 'Chung Wonyang'
_cell_length_a 5.4116(1)
_cell_length_b 5.4116(1)
_cell_length_c 5.4116(1)
_cell_angle_alpha 90.
_cell_angle_beta 90.
_cell_angle_gamma 90.
_cell_volume 158.48
_cell_formula_units_Z 4
_space_group_name_H-M_alt 'F m -3 m'
_space_group_IT_number 225
loop_
_space_group_symop_id
_space_group_symop_operation_xyz
1 'z, y, -x'
2 'y, x, -z'
3 'x, z, -y'
4 'z, x, -y'
5 'y, z, -x'
6 'x, y, -z'
7 'z, -y, x'
8 'y, -x, z'
9 'x, -z, y'
10 'z, -x, y'
11 'y, -z, x'
12 'x, -y, z'
13 '-z, y, x'
14 '-y, x, z'
15 '-x, z, y'
16 '-z, x, y'
17 '-y, z, x'
18 '-x, y, z'
19 '-z, -y, -x'
20 '-y, -x, -z'
21 '-x, -z, -y'
22 '-z, -x, -y'
23 '-y, -z, -x'
24 '-x, -y, -z'
25 '-z, -y, x'
26 '-y, -x, z'
27 '-x, -z, y'
28 '-z, -x, y'
29 '-y, -z, x'
30 '-x, -y, z'
31 '-z, y, -x'
32 '-y, x, -z'
33 '-x, z, -y'
34 '-z, x, -y'
35 '-y, z, -x'
36 '-x, y, -z'
37 'z, -y, -x'
38 'y, -x, -z'
39 'x, -z, -y'
40 'z, -x, -y'
41 'y, -z, -x'
42 'x, -y, -z'
43 'z, y, x'
44 'y, x, z'
45 'x, z, y'
46 'z, x, y'
47 'y, z, x'
48 'x, y, z'
49 'z, y+1/2, -x+1/2'
50 'y, x+1/2, -z+1/2'
51 'x, z+1/2, -y+1/2'
52 'z, x+1/2, -y+1/2'
53 'y, z+1/2, -x+1/2'
54 'x, y+1/2, -z+1/2'
55 'z, -y+1/2, x+1/2'
56 'y, -x+1/2, z+1/2'
57 'x, -z+1/2, y+1/2'
58 'z, -x+1/2, y+1/2'
59 'y, -z+1/2, x+1/2'
60 'x, -y+1/2, z+1/2'
61 '-z, y+1/2, x+1/2'
62 '-y, x+1/2, z+1/2'
63 '-x, z+1/2, y+1/2'
64 '-z, x+1/2, y+1/2'
65 '-y, z+1/2, x+1/2'
66 '-x, y+1/2, z+1/2'
67 '-z, -y+1/2, -x+1/2'
68 '-y, -x+1/2, -z+1/2'
69 '-x, -z+1/2, -y+1/2'
70 '-z, -x+1/2, -y+1/2'
71 '-y, -z+1/2, -x+1/2'
72 '-x, -y+1/2, -z+1/2'
73 '-z, -y+1/2, x+1/2'
74 '-y, -x+1/2, z+1/2'
75 '-x, -z+1/2, y+1/2'
76 '-z, -x+1/2, y+1/2'
77 '-y, -z+1/2, x+1/2'
78 '-x, -y+1/2, z+1/2'
79 '-z, y+1/2, -x+1/2'
80 '-y, x+1/2, -z+1/2'
81 '-x, z+1/2, -y+1/2'
82 '-z, x+1/2, -y+1/2'
83 '-y, z+1/2, -x+1/2'
84 '-x, y+1/2, -z+1/2'
85 'z, -y+1/2, -x+1/2'
86 'y, -x+1/2, -z+1/2'
87 'x, -z+1/2, -y+1/2'
88 'z, -x+1/2, -y+1/2'
89 'y, -z+1/2, -x+1/2'
90 'x, -y+1/2, -z+1/2'
91 'z, y+1/2, x+1/2'
92 'y, x+1/2, z+1/2'
93 'x, z+1/2, y+1/2'
94 'z, x+1/2, y+1/2'
95 'y, z+1/2, x+1/2'
96 'x, y+1/2, z+1/2'
97 'z+1/2, y, -x+1/2'
98 'y+1/2, x, -z+1/2'
99 'x+1/2, z, -y+1/2'
100 'z+1/2, x, -y+1/2'
101 'y+1/2, z, -x+1/2'
102 'x+1/2, y, -z+1/2'
103 'z+1/2, -y, x+1/2'
104 'y+1/2, -x, z+1/2'
105 'x+1/2, -z, y+1/2'
106 'z+1/2, -x, y+1/2'
107 'y+1/2, -z, x+1/2'
108 'x+1/2, -y, z+1/2'
109 '-z+1/2, y, x+1/2'
110 '-y+1/2, x, z+1/2'
111 '-x+1/2, z, y+1/2'
112 '-z+1/2, x, y+1/2'
113 '-y+1/2, z, x+1/2'
114 '-x+1/2, y, z+1/2'
115 '-z+1/2, -y, -x+1/2'
116 '-y+1/2, -x, -z+1/2'
117 '-x+1/2, -z, -y+1/2'
118 '-z+1/2, -x, -y+1/2'
119 '-y+1/2, -z, -x+1/2'
120 '-x+1/2, -y, -z+1/2'
121 '-z+1/2, -y, x+1/2'
122 '-y+1/2, -x, z+1/2'
123 '-x+1/2, -z, y+1/2'
124 '-z+1/2, -x, y+1/2'
125 '-y+1/2, -z, x+1/2'
126 '-x+1/2, -y, z+1/2'
127 '-z+1/2, y, -x+1/2'
128 '-y+1/2, x, -z+1/2'
129 '-x+1/2, z, -y+1/2'
130 '-z+1/2, x, -y+1/2'
131 '-y+1/2, z, -x+1/2'
132 '-x+1/2, y, -z+1/2'
133 'z+1/2, -y, -x+1/2'
134 'y+1/2, -x, -z+1/2'
135 'x+1/2, -z, -y+1/2'
136 'z+1/2, -x, -y+1/2'
137 'y+1/2, -z, -x+1/2'
138 'x+1/2, -y, -z+1/2'
139 'z+1/2, y, x+1/2'
140 'y+1/2, x, z+1/2'
141 'x+1/2, z, y+1/2'
142 'z+1/2, x, y+1/2'
143 'y+1/2, z, x+1/2'
144 'x+1/2, y, z+1/2'
145 'z+1/2, y+1/2, -x'
146 'y+1/2, x+1/2, -z'
147 'x+1/2, z+1/2, -y'
148 'z+1/2, x+1/2, -y'
149 'y+1/2, z+1/2, -x'
150 'x+1/2, y+1/2, -z'
151 'z+1/2, -y+1/2, x'
152 'y+1/2, -x+1/2, z'
153 'x+1/2, -z+1/2, y'
154 'z+1/2, -x+1/2, y'
155 'y+1/2, -z+1/2, x'
156 'x+1/2, -y+1/2, z'
157 '-z+1/2, y+1/2, x'
158 '-y+1/2, x+1/2, z'
159 '-x+1/2, z+1/2, y'
160 '-z+1/2, x+1/2, y'
161 '-y+1/2, z+1/2, x'
162 '-x+1/2, y+1/2, z'
163 '-z+1/2, -y+1/2, -x'
164 '-y+1/2, -x+1/2, -z'
165 '-x+1/2, -z+1/2, -y'
166 '-z+1/2, -x+1/2, -y'
167 '-y+1/2, -z+1/2, -x'
168 '-x+1/2, -y+1/2, -z'
169 '-z+1/2, -y+1/2, x'
170 '-y+1/2, -x+1/2, z'
171 '-x+1/2, -z+1/2, y'
172 '-z+1/2, -x+1/2, y'
173 '-y+1/2, -z+1/2, x'
174 '-x+1/2, -y+1/2, z'
175 '-z+1/2, y+1/2, -x'
176 '-y+1/2, x+1/2, -z'
177 '-x+1/2, z+1/2, -y'
178 '-z+1/2, x+1/2, -y'
179 '-y+1/2, z+1/2, -x'
180 '-x+1/2, y+1/2, -z'
181 'z+1/2, -y+1/2, -x'
182 'y+1/2, -x+1/2, -z'
183 'x+1/2, -z+1/2, -y'
184 'z+1/2, -x+1/2, -y'
185 'y+1/2, -z+1/2, -x'
186 'x+1/2, -y+1/2, -z'
187 'z+1/2, y+1/2, x'
188 'y+1/2, x+1/2, z'
189 'x+1/2, z+1/2, y'
190 'z+1/2, x+1/2, y'
191 'y+1/2, z+1/2, x'
192 'x+1/2, y+1/2, z'
loop_
_atom_type_symbol
_atom_type_oxidation_number
Ce4+ 4
O2- -2
loop_
_atom_site_label
_atom_site_type_symbol
_atom_site_symmetry_multiplicity
_atom_site_Wyckoff_symbol
_atom_site_fract_x
_atom_site_fract_y
_atom_site_fract_z
_atom_site_B_iso_or_equiv
_atom_site_occupancy
Ce1 Ce4+ 4 a 0 0 0 0.10(2) 1.00(3)
O1 O2- 8 c 0.25 0.25 0.25 2.0(4) 1.
#End of TTdata_156250-ICSD

File: examples/four_phase/Cr2 O3.cif

#(C) 2021 by FIZ Karlsruhe - Leibniz Institute for Information Infrastructure.  All rights reserved.
data_130944-ICSD
_database_code_ICSD 130944
_audit_creation_date 2021-02-01
_chemical_name_common 'Chromium oxide'
_chemical_formula_structural 'Cr2 O3'
_chemical_formula_sum 'Cr2 O3'
_chemical_name_structure_type Corundum#Al2O3
_exptl_crystal_density_diffrn 5.23
_diffrn_ambient_temperature 290.
_citation_title

;
Positive and negative monoclinic deformation of corundum-type trigonal crystal
structures of M$_2$O$_3$ metal oxides
;
loop_
_citation_id
_citation_journal_full
_citation_year
_citation_journal_volume
_citation_page_first
_citation_page_last
_citation_journal_id_ASTM
primary

;
Acta Crystallographica, Section B: Structural Science, Crystal Engineering and
Materials
; 2018 74 660 672 ACSBDA
loop_
_citation_author_citation_id
_citation_author_name
primary 'Fabrykiewicz, Piotr'
primary 'PrzeniosÅ‚o, RadosÅ‚aw'
primary 'Sosnowska, Izabela'
primary 'Fauth,  FranÃ§ois'
_cell_length_a 4.95895(2)
_cell_length_b 4.95895(2)
_cell_length_c 13.59477(8)
_cell_angle_alpha 90
_cell_angle_beta 90
_cell_angle_gamma 120
_cell_volume 289.52
_cell_formula_units_Z 6
_space_group_name_H-M_alt 'R -3 c H'
_space_group_IT_number 167
loop_
_space_group_symop_id
_space_group_symop_operation_xyz
1 'x-y, -y, -z+1/2'
2 '-x, -x+y, -z+1/2'
3 'y, x, -z+1/2'
4 'x-y, x, -z'
5 'y, -x+y, -z'
6 '-x, -y, -z'
7 '-x+y, y, z+1/2'
8 'x, x-y, z+1/2'
9 '-y, -x, z+1/2'
10 '-x+y, -x, z'
11 '-y, x-y, z'
12 'x, y, z'
13 'x-y+2/3, -y+1/3, -z+5/6'
14 '-x+2/3, -x+y+1/3, -z+5/6'
15 'y+2/3, x+1/3, -z+5/6'
16 'x-y+2/3, x+1/3, -z+1/3'
17 'y+2/3, -x+y+1/3, -z+1/3'
18 '-x+2/3, -y+1/3, -z+1/3'
19 '-x+y+2/3, y+1/3, z+5/6'
20 'x+2/3, x-y+1/3, z+5/6'
21 '-y+2/3, -x+1/3, z+5/6'
22 '-x+y+2/3, -x+1/3, z+1/3'
23 '-y+2/3, x-y+1/3, z+1/3'
24 'x+2/3, y+1/3, z+1/3'
25 'x-y+1/3, -y+2/3, -z+1/6'
26 '-x+1/3, -x+y+2/3, -z+1/6'
27 'y+1/3, x+2/3, -z+1/6'
28 'x-y+1/3, x+2/3, -z+2/3'
29 'y+1/3, -x+y+2/3, -z+2/3'
30 '-x+1/3, -y+2/3, -z+2/3'
31 '-x+y+1/3, y+2/3, z+1/6'
32 'x+1/3, x-y+2/3, z+1/6'
33 '-y+1/3, -x+2/3, z+1/6'
34 '-x+y+1/3, -x+2/3, z+2/3'
35 '-y+1/3, x-y+2/3, z+2/3'
36 'x+1/3, y+2/3, z+2/3'
loop_
_atom_type_symbol
_atom_type_oxidation_number
Cr3+ 3
O2- -2
loop_
_atom_site_label
_atom_site_type_symbol
_atom_site_symmetry_multiplicity
_atom_site_Wyckoff_symbol
_atom_site_fract_x
_atom_site_fract_y
_atom_site_fract_z
_atom_site_U_iso_or_equiv
_atom_site_occupancy
Cr1 Cr3+ 12 c 0 0 0.34744(5) 0.00258(11) 1
O1 O2- 18 e 0.3054(5) 0 0.25 0.0023(4) 1
#End of TTdata_130944-ICSD

File: examples/four_phase/Ti O2.cif

#(C) 2021 by FIZ Karlsruhe - Leibniz Institute for Information Infrastructure.  All rights reserved.
data_9161-ICSD
_database_code_ICSD 9161
_audit_creation_date 1980-01-01
_audit_update_record 2012-08-01
_chemical_name_common 'Titanium oxide'
_chemical_formula_structural 'Ti O2'
_chemical_formula_sum 'O2 Ti1'
_chemical_name_structure_type Rutile#TiO2
_exptl_crystal_density_diffrn 4.25
_citation_title

;
Rutile-Type Compounds. VI. Si O2, Ge O2 and a Comparison with other
Rutile-Type Structures
;
loop_
_citation_id
_citation_journal_full
_citation_year
_citation_journal_volume
_citation_page_first
_citation_page_last
_citation_journal_id_ASTM
primary

;
Acta Crystallographica, Section B: Structural Crystallography and Crystal
Chemistry
; 1971 27 2133 2139 ACBCAR
loop_
_citation_author_citation_id
_citation_author_name
primary 'Baur, W.H.'
primary 'Khan, A.A.'
_cell_length_a 4.5941(1)
_cell_length_b 4.5941(1)
_cell_length_c 2.9589(1)
_cell_angle_alpha 90.
_cell_angle_beta 90.
_cell_angle_gamma 90.
_cell_volume 62.45
_cell_formula_units_Z 2
_space_group_name_H-M_alt 'P 42/m n m'
_space_group_IT_number 136
loop_
_space_group_symop_id
_space_group_symop_operation_xyz
1 '-y+1/2, x+1/2, -z+1/2'
2 'y+1/2, -x+1/2, -z+1/2'
3 'y, x, -z'
4 '-y, -x, -z'
5 'y+1/2, -x+1/2, z+1/2'
6 '-y+1/2, x+1/2, z+1/2'
7 '-y, -x, z'
8 'y, x, z'
9 'x+1/2, -y+1/2, -z+1/2'
10 '-x+1/2, y+1/2, -z+1/2'
11 'x, y, -z'
12 '-x, -y, -z'
13 '-x+1/2, y+1/2, z+1/2'
14 'x+1/2, -y+1/2, z+1/2'
15 '-x, -y, z'
16 'x, y, z'
loop_
_atom_type_symbol
_atom_type_oxidation_number
Ti4+ 4
O2- -2
loop_
_atom_site_label
_atom_site_type_symbol
_atom_site_symmetry_multiplicity
_atom_site_Wyckoff_symbol
_atom_site_fract_x
_atom_site_fract_y
_atom_site_fract_z
_atom_site_B_iso_or_equiv
_atom_site_occupancy
Ti1 Ti4+ 2 a 0 0 0 . 1.
O1 O2- 4 f 0.3057(7) 0.3057(7) 0 . 1.
#End of TTdata_9161-ICSD

File: examples/four_phase/ZnO.cif

#(C) 2021 by FIZ Karlsruhe - Leibniz Institute for Information Infrastructure.  All rights reserved.
data_26170-ICSD
_database_code_ICSD 26170
_audit_creation_date 1986-09-23
_audit_update_record 2002-04-01
_chemical_name_common 'Zinc oxide'
_chemical_formula_structural 'Zn O'
_chemical_formula_sum 'O1 Zn1'
_chemical_name_structure_type Wurtzite#ZnS(2H)
_exptl_crystal_density_diffrn 5.67
_citation_title 'Remeasurement of the structure of hexagonal Zn O'
loop_
_citation_id
_citation_journal_full
_citation_year
_citation_journal_volume
_citation_page_first
_citation_page_last
_citation_journal_id_ASTM
primary

;
Acta Crystallographica, Section B: Structural Crystallography and Crystal
Chemistry
; 1969 25 1233 1236 ACBCAR
loop_
_citation_author_citation_id
_citation_author_name
primary 'Abrahams, S.C.'
primary 'Bernstein, J.L.'
_cell_length_a 3.24986(1)
_cell_length_b 3.24986(1)
_cell_length_c 5.20662(1)
_cell_angle_alpha 90.
_cell_angle_beta 90.
_cell_angle_gamma 120.
_cell_volume 47.62
_cell_formula_units_Z 2
_space_group_name_H-M_alt 'P 63 m c'
_space_group_IT_number 186
loop_
_space_group_symop_id
_space_group_symop_operation_xyz
1 '-x, -x+y, z+1/2'
2 'x-y, -y, z+1/2'
3 'y, x, z+1/2'
4 'x-y, x, z+1/2'
5 'y, -x+y, z+1/2'
6 '-x, -y, z+1/2'
7 'x, x-y, z'
8 '-x+y, y, z'
9 '-y, -x, z'
10 '-x+y, -x, z'
11 '-y, x-y, z'
12 'x, y, z'
loop_
_atom_type_symbol
_atom_type_oxidation_number
Zn2+ 2
O2- -2
loop_
_atom_site_label
_atom_site_type_symbol
_atom_site_symmetry_multiplicity
_atom_site_Wyckoff_symbol
_atom_site_fract_x
_atom_site_fract_y
_atom_site_fract_z
_atom_site_B_iso_or_equiv
_atom_site_occupancy
Zn1 Zn2+ 2 b 0.3333 0.6667 0 0.63 1.
O1 O2- 2 b 0.3333 0.6667 0.3825(14) 0.68 1.
#End of TTdata_26170-ICSD
