Repository: LalitYadav07/Impurity_detection_GSAS_ver6

---
title: RADAR-PD
emoji: "\U0001F52C"
colorFrom: green
colorTo: blue
sdk: docker
app_file: app.py

pinned: false
---

# RADAR-PD

RADAR-PD, Residual-Aware Deep-learning-Assisted Refinement for Powder Diffraction, is a GSAS-II based phase-discovery workflow for powder diffraction. It combines machine-learning candidate screening, lattice nudging, and sequential Rietveld refinement to identify and quantify impurity phases.

The app supports neutron CW, neutron TOF, and laboratory X-ray workflows. It can run with a known main phase CIF or in no-main discovery mode, and it includes tools for sample-environment handling, manual ignored regions, and automatic Al/Cu/V reference peak masking.

## Quick Start On Hugging Face

Use the hosted Space:

`https://huggingface.co/spaces/Lalityadav07/phase_detection`

1. Choose `Neutron` or `X-ray`.
2. Select a database mode. Use `Original` for the built-in database, or choose a custom augmented/mini pack if one has been built.
3. Set `Example Mode` to a demo, or leave it as `None` and upload your own diffraction data.
4. Upload an instrument parameter file. For X-ray CW screening, you can use the built-in Cu K-alpha lab PXRD preset when appropriate.
5. Optionally upload a main CIF. If omitted, the pipeline starts from Stage 0 discovery.
6. Enter allowed chemistry and sample-environment elements.
7. Configure fit windows or ignored regions if needed.
8. Click `RUN PIPELINE`.

Outputs are written under `runs/<run_name>/` and can be browsed from the app after the run starts.

# Linux
pixi run setup-linux

# Windows PowerShell
pixi run setup-win
```

The setup scripts install dependencies, prepare GSAS-II, and build or link the numerical binaries needed by GSAS-II.

## Run The GUI Locally

```bash
pixi run ui
```

The default Streamlit URL is:

`http://localhost:8501`

If you need a different port:

```bash
pixi run streamlit run app.py --server.port 8503 --server.address 0.0.0.0
```

## Run From The CLI

Validate the example configuration:

```bash
pixi run cli-test
```

Run all datasets from a config:

```bash
pixi run cli-run
```

Run a specific config and dataset:

```bash
pixi run python scripts/gsas_complete_pipeline_nomain.py \
  --config /path/to/pipeline_config.yaml \
  --dataset my_dataset
```

Dry-run a custom config:

```bash
pixi run python scripts/gsas_complete_pipeline_nomain.py \
  --config /path/to/pipeline_config.yaml \
  --dry-run
```

GUI-created runs save the generated config at:

`runs/<run_name>/pipeline_config.yaml`

That file can be reused directly from the CLI.

## Inputs

Required:

- Diffraction data: `.dat`, `.xye`, `.gsa`, or `.fxye`.
- Instrument parameters: GSAS-II `.instprm`, or a supported profile format that the app can normalize to `.instprm`.

## Database Modes

The app has separate neutron and X-ray database roots. The radiation selector controls which database is active.

Available modes:

- `Original`: built-in database for the selected radiation source.
- `Augmented Pack`: built-in database plus user-provided CIFs.
- `Mini Pack`: standalone user-provided CIF database.

Custom packs are stored under:

`data/user_db_packs/<pack_name>/<neutron_or_xray>/`

Use `Build Custom Pack` in the GUI to create a pack from CIF uploads. Successful builds are auto-selected for subsequent runs.

## Sample Environment And Peak Masks

`Hardware / SE` and `Auto-mask reference/can Bragg peaks` are related but separate.

`Hardware / SE` controls chemistry filtering. For example, putting `Al` there allows pure Al or allowed Al-oxide sample-environment phases without letting Al mix into host-chemistry candidates.

`Auto-mask reference/can Bragg peaks` controls data masking. It computes Bragg peak positions from bundled reference structures and the actual instrument file, then excludes those regions before refinement and ML residual screening.

Supported bundled presets:

- `Al_fcc`
- `Cu_fcc`
- `V_bcc`

Width controls:

- `Auto from instrument profile`: uses profile terms from the instrument file, plus tolerance for reference-cell, alloying, and zero-offset mismatch.
- `Fixed half-width`: uses the same user-provided half-width for every generated peak.
- `d tolerance (%)`: widens masks for cell mismatch or alloy shifts.
- `Zero tolerance`: widens masks for residual center-position mismatch.
- `Min/Max half-width`: clamps generated windows to avoid masks that are too narrow or too broad.
- `Also mask Cu K-beta positions`: useful for Cu-anode lab X-ray data.

The audit file is written to:

`runs/<run_name>/Technical/Logs/reference_phase_exclusions.json`

It records generated centers, windows, hkl values, instrument parameters, and warnings.

### Database missing

The built-in databases are not stored fully in Git. In the GUI, use the database download/install panel or build/select a custom pack. Locally, the expected built-in database roots are:

- `data/database_neutron/`
- `data/database_xray/`

File: examples/lk99/LK99.cif
 
######################################################################
data_pb10(po4)6o
_gsas_GSASII_version  5658

# phase info for pb10(po4)6o follows
_pd_phase_name  pb10(po4)6o
_cell_measurement_temperature  ?
_cell_length_a  9.807921
_cell_length_b  9.807921
_cell_length_c  7.399046
_cell_angle_alpha  90
_cell_angle_beta   90
_cell_angle_gamma  120
_cell_volume  616.397
_exptl_crystal_density_diffrn  6.7967
_symmetry_cell_setting  hexagonal
_symmetry_space_group_name_H-M  "P 63/m"
loop_
    _space_group_symop_id
    _space_group_symop_operation_xyz
     1  x,y,z
     2  x-y,x,1/2+z
     3  -y,x-y,z
     4  -x,-y,1/2+z
     5  y-x,-x,z
     6  y,y-x,1/2+z
     7  -x,-y,-z
     8  y-x,-x,1/2-z
     9  y,y-x,-z
    10  x,y,1/2-z
    11  x-y,x,-z
    12  -y,x-y,1/2-z

# ATOMIC COORDINATES AND DISPLACEMENT PARAMETERS
loop_ 
   _atom_site_label
   _atom_site_type_symbol
   _atom_site_fract_x
   _atom_site_fract_y
   _atom_site_fract_z
   _atom_site_occupancy
   _atom_site_adp_type
   _atom_site_U_iso_or_equiv
   _atom_site_site_symmetry_multiplicity
Pb1    Pb   -0.00381    0.75572     0.25000     0.9000     Uiso 0.0227     6   
Pb2    Pb   0.66670     0.33330     -0.00523    0.9400     Uiso 0.0405     4   
P1     P    0.63577     0.59148     0.25000     0.8822     Uiso 0.0031     6   
O1     O    0.51867     0.66538     0.25000     1.1311     Uiso 0.1914     6   
O2     O    0.73902     0.65754     0.07882     0.9746     Uiso 0.0253     12  
O3     O    0.52938     0.41388     0.25000     1.0000     Uiso 0.0043     6   
O4     O    0.00000     0.00000     0.19249     0.2500     Uiso 0.0119     4   
Cu1    Cu   -0.00381    0.75572     0.25000     0.1000     Uiso 0.0227     6   
Cu2    Cu   0.66670     0.33330     -0.00523    0.0600     Uiso 0.0405     4   

loop_  _atom_type_symbol _atom_type_number_in_cell
  Cu      0.84
  O       25.482
  P       5.293
  Pb      9.16

# Note that Z affects _cell_formula_sum and _weight
_cell_formula_units_Z  6
_chemical_formula_sum  "Cu0.14 O4.247 P0.882 Pb1.527"
_chemical_formula_weight  420.49
