Repository: LalitYadav07/Impurity_detection_GSAS_ver6

---
title: RADAR-PD
emoji: "\U0001F52C"
colorFrom: green
colorTo: blue
sdk: docker
app_file: app.py

pinned: false
---

## Database Modes

The app has separate neutron and X-ray database roots. The radiation selector controls which database is active.

Available modes:

- `Original`: built-in database for the selected radiation source.
- `Augmented Pack`: built-in database plus user-provided CIFs.
- `Mini Pack`: standalone user-provided CIF database.

Custom packs are stored under:

`data/user_db_packs/<pack_name>/<neutron_or_xray>/`

Use `Build Custom Pack` in the GUI to create a pack from CIF uploads. Successful builds are auto-selected for subsequent runs.

## Sample Environment And Peak Masks

`Hardware / SE` and `Auto-mask reference/can Bragg peaks` are related but separate.

`Hardware / SE` controls chemistry filtering. For example, putting `Al` there allows pure Al or allowed Al-oxide sample-environment phases without letting Al mix into host-chemistry candidates.

`Auto-mask reference/can Bragg peaks` controls data masking. It computes Bragg peak positions from bundled reference structures and the actual instrument file, then excludes those regions before refinement and ML residual screening.

Supported bundled presets:

- `Al_fcc`
- `Cu_fcc`
- `V_bcc`

Width controls:

- `Auto from instrument profile`: uses profile terms from the instrument file, plus tolerance for reference-cell, alloying, and zero-offset mismatch.
- `Fixed half-width`: uses the same user-provided half-width for every generated peak.

# RADAR-PD NOVA

This package is the interactive NDIP/NOVA client for RADAR-PD. It does not run
the scientific pipeline in the interactive container. It uploads or resolves
inputs, submits the existing `neutrons_radar_pd_analyze_prototype` Galaxy tool,
recovers jobs from the user's Galaxy history, and renders completed artifacts.

The Full and Rapid paths share one setup form and one Galaxy submission
contract. Scientific work remains inside the versioned RADAR-PD batch image.

## Version 0.6.0

The existing Results and Transition tracking views remain available. Transition
tracking adds an optional **U-Net local features** view; the original selected
indicators and recurring pattern groups remain the default. U-Net suggestions
describe measured-curve morphology, not proven structural or magnetic causes.

Reviewed refinement adds guided battery recipes, explicit phase corrections,
multi-bank preparation and finite model portfolios. Mobile-ion occupancies
remain conditional on the supplied reference and held model parameters. The
native worker preserves each input GPX and publishes separately verified outputs.

POWGEN **In-progress scans** captures immutable WebMON revisions and supports
conditional magnetic fits through a separate Galaxy worker. First select a
published nuclear reference, review the producer mapping, and discover the
magnetic candidates through Model exploration. Unknown bank, export or
normalization conventions are not inferred from the GPX alone. Updates remain
pinned to the reviewed run and replace the likelihood rather than adding
cumulative scans. Automatic counting/beamline-control recommendations are off.
The current-workspace review list is separate from durable result bundles and
GPXs retained in Galaxy History.

All Analyze and utility submissions share a bounded admission check; the
individual refinement/model concurrency controls still apply. Galaxy determines
the actual CPU and memory allocation. See
[`docs/unified_live_refinement.md`](../docs/unified_live_refinement.md) for source
identity, native-kernel and release contracts.

The **User guide** header button opens the bundled screenshot walkthrough in a
new tab. The guide is served below the current session path, so opening it does
not navigate away from the analysis or require a separate documentation server.
Screenshots record version 0.4.34; the guide includes the example configuration,
temperature mapping and refinement recipe. Licensed ICSD CIF exports are not
redistributed. Maintain the reviewed bundle in `help/`; `tools/package_user_guide.py`
prepares a visual-guide export and `tests/verify_user_guide.py` checks every
asset and download through nginx at both root and NDIP-style session paths.

## Facility experiment integration

Model exploration uses a separate, History-wide budget of 1, 2, 4 or 8 Galaxy
batches. Ready acquisitions get a turn before a second batch for an active
scan. Candidate and start-family pilots measure cost before adaptive chunks
amortize transfers. Each start runs in a fresh native process; CPU grants,
cgroup v1/v2 quotas, CPU affinity and memory constrain its pool. Visible host
cores do not grant workers. With no CPU allocation reported, a job uses one
worker. Native startup, model/refinement, audit, wall/CPU time and peak RAM are
recorded separately from Galaxy queue and transfer time. Larger site allocations
require NDIP job-destination configuration; the UI cannot grant them.

File: nova/src/gpx_recipe/planning/data/calibration/pg3-53998/calibration.json
{
  "schema": "virtual-powder-response-calibration/v1",
  "kind": "PNT",
  "source_bank": 1,
  "guide": "HighRes",
  "frequency_hz": 60,
  "run": 53998,
  "profile_sha256": "8e28e7231b34c825e55b19c995c6ee98f80d881bd634722c7d9cbf8467da3140",
  "profile": "2022B_Dec_HighRes_60HzB1_CWL0p8.instprm",
  "source": "PG3/IPTS-2767/nexus/PG3_53998.nxs.h5",
  "source_reduced_sha256": "e0a5bcb3525d4010a268f357fca24cde7653273d388413a1638b568add49c9c8",
  "arrays": "response.npz",
  "gsas_scale": 23093.37625069607,
  "illuminated_unit_cells": 2.546212402086449e+21,
  "sample": {
    "mass_g": 0.95,
    "radius_cm": 0.29500000000000004,
    "packing_fraction": 0.37301656647013404,
    "beam_height_cm": 4.0,
    "beam_width_cm": 0.5900000000000001
  },
  "duration_seconds": 13359.5546875,
  "proton_charge_uah": 4168.186597091666,
  "fit_chi2_per_dof": 36.45569831631995,
  "rwp_percent": 17.55014827951854,
  "status": "effective_reduced_variance_only_not_raw_count_calibration",
  "limitations": [
    "Si structure fixed, not a certified parameter refinement",
    "Finite vanadium/reference covariance is not separated from sample variance",
    "Transfer between cycles is not validated",
    "Sample absorption is approximated by an angular kernel; sample can background is not independently measured"
  ],
  "public_metadata_provenance": {
    "schema": "radar-public-calibration-metadata/v1",
    "original_metadata_sha256": "6e68545ff96e7e4a8e020cfa63b911cbb6c51238a988d25d143fbd1c2caea600",
    "transformation": "Local paths and transport/session details removed; source content hashes and calibration values retained."
  }
}

File: nova/src/gpx_recipe/planning/data/calibration/pg3-53999/calibration.json
{
  "schema": "virtual-powder-response-calibration/v1",
  "kind": "PNT",
  "source_bank": 2,
  "guide": "HighRes",
  "frequency_hz": 60,
  "run": 53999,
  "profile_sha256": "4b8aefc81d0d5a298149f590d93b82d01e141a58b7c59c43c4825d73d5f18a50",
  "profile": "2022B_Dec_HighRes_60HzB2_CWL1p5.instprm",
  "source": "PG3/IPTS-2767/nexus/PG3_53999.nxs.h5",
  "source_reduced_sha256": "0a3de16996aaa6490e9d49a3da6cded46fe2a4bcc9b5b1ad90b21ededb4466bf",
  "arrays": "response.npz",
  "gsas_scale": 24281.24414395097,
  "illuminated_unit_cells": 2.546212402086449e+21,
  "sample": {
    "mass_g": 0.95,
    "radius_cm": 0.29500000000000004,
    "packing_fraction": 0.37301656647013404,
    "beam_height_cm": 4.0,
    "beam_width_cm": 0.5900000000000001
  },
  "duration_seconds": 8591.2626953125,
  "proton_charge_uah": 2778.7238933361114,
  "fit_chi2_per_dof": 22.239738602982747,
  "rwp_percent": 15.577472038328025,
  "status": "effective_reduced_variance_only_not_raw_count_calibration",
  "limitations": [
    "Si structure fixed, not a certified parameter refinement",
    "Finite vanadium/reference covariance is not separated from sample variance",
    "Transfer between cycles is not validated",
    "Sample absorption is approximated by an angular kernel; sample can background is not independently measured"
  ],
  "public_metadata_provenance": {
    "schema": "radar-public-calibration-metadata/v1",
    "original_metadata_sha256": "26ab1956cd291c263e93862e62bf886e0271be332d09581c99895b1bafe4b8de",
    "transformation": "Local paths and transport/session details removed; source content hashes and calibration values retained."
  }
}

File: nova/src/gpx_recipe/planning/data/calibration/pg3-54000/calibration.json
{
  "schema": "virtual-powder-response-calibration/v1",
  "kind": "PNT",
  "source_bank": 3,
  "guide": "HighRes",
  "frequency_hz": 60,
  "run": 54000,
  "profile_sha256": "9bf2d7060c5c791c0015ea6ca8dd401e28d2f3cc7958b224723edbbd081b448a",
  "profile": "2022B_Dec_HighRes_60HzB3_CWL2p665.instprm",
  "source": "PG3/IPTS-2767/nexus/PG3_54000.nxs.h5",
  "source_reduced_sha256": "4ee4440fb67351ff7c2d4afa001a1fe31cf0039e0c09396c81624b51ef577718",
  "arrays": "response.npz",
  "gsas_scale": 23039.14634769828,
  "illuminated_unit_cells": 2.546212402086449e+21,
  "sample": {
    "mass_g": 0.95,
    "radius_cm": 0.29500000000000004,
    "packing_fraction": 0.37301656647013404,
    "beam_height_cm": 4.0,
    "beam_width_cm": 0.5900000000000001
  },
  "duration_seconds": 7345.88916015625,
  "proton_charge_uah": 2777.9212707611114,
  "fit_chi2_per_dof": 12.64727278440115,
  "rwp_percent": 12.678148597294605,
  "status": "effective_reduced_variance_only_not_raw_count_calibration",
  "limitations": [
    "Si structure fixed, not a certified parameter refinement",
    "Finite vanadium/reference covariance is not separated from sample variance",
    "Transfer between cycles is not validated",
    "Sample absorption is approximated by an angular kernel; sample can background is not independently measured"
  ],
  "public_metadata_provenance": {
    "schema": "radar-public-calibration-metadata/v1",
    "original_metadata_sha256": "012bdd9bbe1be7e8216181119278fee0900df4eca9cf50d11b27085e405423b9",
    "transformation": "Local paths and transport/session details removed; source content hashes and calibration values retained."
  }
}
